Repository: 12sqawdwq/ANSYS_simulation_IOP

# Blueknow 眼压计仿真

本仓库统一管理经眼睑眼压测量的可复现模型、运行代码、分析文档和轻量结果。原始 ANSYS 求解文件保存在 5090d 外部数据区，不进入 Git 历史。

## 当前核心结论

- 7 点三维厚度扫描已完成：眼睑厚度从 0.80 mm 增加到 2.00 mm 时，固定 0.80 mm 推进的探头反力从 0.6127 N 增至 1.4253 N，外侧接触面积基本不变。严格几何 `Ae/Ac` 对角度和粗网格敏感，未复现旧占位资料的单调上升曲线。
- 旧厚度参数扫描仍保留用于追溯实验假设；真实仿体完成后将以受控内压、力/位移和双相机内外面积数据形成正式 IOP 修正。
- 偏心量在 0-1 mm 时半经验面积比变化较小；2 mm 时内部有效面积和三维接触范围明显下降。3D 模型的接触单元代理从 351 降至 180，眼睑峰值应力从 27.15 kPa 增至 37.83 kPa。
- `Kgeo,5°=Ae/Ac,5°`只用于冻结的几何材料筛选；最终IOP修正必须区分面积项 `KA=Ap/Ac` 与力传递项，不得将面积比直接当作传感器标定系数。
- 当前全局算法方向为 `PIOP=ηeff(PIOP)·KA(PIOP)·Pprobe`。只有在力传递修正近似常数通过验证后，才简化为 `PIOP=bPprobe/(1-aPprobe)`；旧经验线性 `Ksensor(PIOP)`不再作为最终算法解释。

## 目录

- `baseline/`：无偏心基线图表、说明与本地 Workbench 工程入口。
- `offset/`：偏心研究的报告、轻量数据、图表与本地 Workbench 工程入口。
- `thick/`：厚度项目的实验协议、占位结果、真实实验数据契约、处理脚本与报告。
- `models/apdl/`：参数化 APDL 模型、后处理宏和测试输入。
- `src/runners/`：当前可复现的批量运行入口。
- `scripts/reporting/`：共享报告工具。
- `docs/analysis/`：共享分析说明；项目报告分别位于 `offset/docs/` 与 `thick/docs/`。
- `docs/DATA_PROVENANCE.md`：模型层级、参数差异和结论适用范围。
- `docs/INDENTATION_SWEEP.md`：两载荷步扫描、状态判定、质检和分阶段运行协议。
- `docs/IOP修正算法全局方向.md`：面积变化、力传递分解和分式IOP反演的当前全局方向。
- `results/summary/`：机器可读汇总和外部结果校验清单。
- `ops/`：本地、5090d 和 arch 的仓库初始化与同步脚本。

## 三端角色

- 本地：完整开发副本。
- 5090d：中心 bare 仓库、完整工作副本和外部求解数据区。
- arch：`blob:none` 部分克隆，只检出文档、汇总、图和报告脚本。

详细同步命令见 [docs/SYNC_GUIDE.md](docs/SYNC_GUIDE.md)。数据解释和限制见 [docs/DATA_PROVENANCE.md](docs/DATA_PROVENANCE.md)。

# 角膜材料反演文献数据集

## 1. 目的与范围

本目录汇总可用于当前“角膜-眼睑-探头”模型材料反演、量级校验和指标设计的主流原始研究。数据分成四层：

1. 人眼直接压入的临床统计；
2. 人供体角膜充气实验给出的连续应力-应变关系；
3. 公开猪眼充气实验及逐眼反演参数；
4. 人眼 OCE 给出的面内拉伸与厚度方向剪切响应。

所有机器可读表格均由 [`build_dataset.py`](build_dataset.py) 生成。运行：

```powershell
conda run -n base python data/build_dataset.py
```

脚本只写入本目录，不修改有限元模型或既有结果。

## 2. 核心判断

### 2.1 现有文献可以约束量级和非线性，但不能只靠一篇 CID 文章唯一反演 `C10/C01`

CID 研究包含 186 眼，使用直径 2 mm 平头探头、1 mm 推进和 12 mm/s 速度，以 0.3-0.6 mm 区间斜率计算刚度。健康组切线模量为 `0.614 ± 0.138 MPa`，OHT 为 `0.671 ± 0.154 MPa`，POAG 为 `0.641 ± 0.148 MPa`。原文及补充材料仅提供组统计和重复性结果，没有逐眼完整力-位移曲线、同步接触面积或多个 IOP 下的响应。因此这组数据适合验证整体刚度量级，不能把一个斜率同时唯一分解成 Mooney-Rivlin 的 `C10`、`C01` 和体积参数 `D1`。

当前模型在角膜材料倍率 `0.75` 下：

```text
C10 = 0.0825 MPa
C01 = 0.01875 MPa
E0 ≈ 6(C10+C01) = 0.6075 MPa
```

`E0` 比 CID 健康组均值低约 `1.1%`，说明量级合理；但二者的加载状态、几何修正和模量定义并不相同，只能作为 sanity check，不能表述为材料参数已经被临床数据唯一验证。见 [`cid_human_benchmark.png`](figures/cid_human_benchmark.png) 和 [`current_model_benchmark.csv`](current_model_benchmark.csv)。

### 2.2 人供体充气数据提供了目前最完整的人角膜非线性先验

Elsheikh 等对 57 个人供体角膜进行充气试验，并给出年龄相关的第一、第四加载循环连续公式。本目录在 `0-3%` 应变范围、每 `0.05%` 一个点计算了 `40-100 岁` 曲线，同时保存应力与切线模量。公式结果已与论文表格中的 12 个参考点交叉验证，最大相对差异约 `0.51%`，来自论文公式系数和表值的有限小数位。

该数据适合约束：

- 生理应变范围内的非线性增长；
- 年龄造成的刚度变化；
- 候选材料模型是否能同时复现低应变和较高应变响应。

它不包含眼睑和探头接触，因此不应直接拟合 `Ae/Ac`。

### 2.3 开放猪眼原始数据适合验证反演流程，不适合作为人角膜绝对目标

Chang 等公开了 7 对猪眼的压力-顶点位移、应力-应变和切线模量工作簿，并使用一阶 Ogden 模型反演 `mu/alpha`。论文逐眼参数已整理到 [`porcine_ogden_parameters.csv`](porcine_ogden_parameters.csv)，其反演 RMS 误差为 `5.58 ± 1.79%`。这套数据适合检查优化器能否从完整曲线恢复两个非线性参数，也适合确定搜索范围。

猪角膜厚度、组织结构和 CXL 工况与当前人眼模型不同，因此不能将其 `mu/alpha` 或 `1.73 MPa` 切线模量直接当作当前角膜目标。
Dryad 的 15 个原始工作簿为 CC0 数据，现已全部放入 `raw/dryad_z8w9ghx9f/`，文件大小和 SHA-256 与官方清单 `15/15` 一致。提取后的 154 个实验压力-顶点位移点见 [`dryad_pressure_displacement.csv`](dryad_pressure_displacement.csv)。
原始文件还包含以下质量问题，处理时不能直接盲读：

- 论文 FE 曲线中 11/14 条可用，与实验顶点位移的 NRMSE 为 `0.70%-8.07%`；eye3 CXL 和 eye6 两条曲线标记为 `Missing`。
- `eye3_stressvsstrain.xlsx` 将表 2 的 `mu=0.0091/0.0126 MPa` 写成 `0.091/0.126 MPa`，生成曲线整体放大约 10 倍。
- `eye6_stressvsstrain.xlsx` 的参数和曲线内容与 eye1 相同，不是 eye6 表 2 参数对应的曲线。
- 其余应力-应变工作簿与表 2 参数曲线相差约 `1.5%-2.5%`，来自工作簿内部参数精度高于论文表格保留位数。

因此本目录将论文表 2 的逐眼 `mu/alpha` 作为权威输入，再按来源采用的 Ogden 公式重新生成目标曲线。完整检查见 [`dryad_stress_strain_workbook_qc.csv`](dryad_stress_strain_workbook_qc.csv)。

### 2.4 从 Dryad Ogden 曲线拟合当前 Mooney-Rivlin 模型

使用不可压缩单轴 Cauchy 应力，在 `0-3%` 应变段固定当前 `C01/C10=0.025/0.11` 后，得到：

| 组别 | `C10` (MPa) | `C01` (MPa) | 小应变 `E0` (MPa) | NRMSE |
|---|---:|---:|---:|---:|
| PBS control | 0.00796，95% CI [0.00606, 0.00986] | 0.00181，[0.00138, 0.00224] | 0.0586 | 7.57% |
| CXL | 0.02114，[0.00798, 0.03430] | 0.00480，[0.00181, 0.00780] | 0.1557 | 10.53% |

这组参数只能作为猪角膜 `0-3%` 应变段的 MR 近似。自由非负拟合会使全部 14 条曲线的 `C01=0`，说明两个 MR 参数在该数据和模型形式下不能独立识别。允许负 `C01` 虽能把误差降到约 `1%-5%`，但多组参数出现负初始刚度或近似正负抵消，不能用于稳定有限元求解。

将拟合范围改成 `0-0.03 MPa` 生理应力段后，PBS control 固定比例参数变成 `C10=0.02991 MPa`、`C01=0.00680 MPa`，平均 NRMSE 增至约 `14.75%`。参数随拟合区间变化约 3.8 倍，证明正系数两参数 MR 无法稳定代表该批数据的强应变硬化。
实际使用建议：

1. 复现这批猪眼充气实验时，优先直接使用来源的一阶 Ogden 参数：PBS control 平均 `mu=0.01069 MPa、alpha=65.10`，CXL 平均 `mu=0.01773 MPa、alpha=94.35`。
2. 必须保持当前 MR 模型时，只使用 `0-3%` 固定比例结果做有界敏感性扫描，不作为人角膜最终参数。
3. 当前人眼模型 `C10=0.0825 MPa、C01=0.01875 MPa` 比猪眼 `0-3%` MR 近似约高 10.4 倍；该差异同时包含物种、试验模式和预应力差异，不能据此直接下调现有人眼参数。
4. 下一步人眼材料反演仍应联合 CID 力-位移、多个 IOP 和接触面积数据；Dryad 数据主要用于检验本构形式和反演代码。

全部逐眼策略、稳定性标志和误差见 [`mooney_rivlin_inverse_parameters.csv`](mooney_rivlin_inverse_parameters.csv)，分组 95% CI 见 [`mooney_rivlin_inverse_summary.csv`](mooney_rivlin_inverse_summary.csv)。

File: data/porcine_ogden_parameters.csv
source_id,pair_id,treatment,eye,ogden_mu_mpa,ogden_alpha
PORCINE_INFLATION_2020,1,control_PBS,left,0.0102,96.07
PORCINE_INFLATION_2020,1,CXL,right,0.0403,112.54
PORCINE_INFLATION_2020,2,control_PBS,left,0.01,57.3
PORCINE_INFLATION_2020,2,CXL,right,0.0139,73.31
PORCINE_INFLATION_2020,3,control_PBS,left,0.0091,64.69
PORCINE_INFLATION_2020,3,CXL,right,0.0126,80.93
PORCINE_INFLATION_2020,4,control_PBS,left,0.0144,75.52
PORCINE_INFLATION_2020,4,CXL,right,0.0112,151.22
PORCINE_INFLATION_2020,5,control_PBS,left,0.0082,57.65
PORCINE_INFLATION_2020,5,CXL,right,0.0088,90.42
PORCINE_INFLATION_2020,6,control_PBS,left,0.0096,53.1
PORCINE_INFLATION_2020,6,CXL,right,0.0085,84.4
PORCINE_INFLATION_2020,7,control_PBS,left,0.0133,51.36
PORCINE_INFLATION_2020,7,CXL,right,0.0288,67.62
